Repository: diffpy/add2019-diffpy-cmi

# DiffPy-CMI tutorial

Example Jupyter notebooks and data files for the
DiffPy-CMI tutorial at the ADD 2019 conference.

File: 04-SrFit-two-datasets.ipynb
# SrFit

The diffpy.srfit package provides a top-level framework for setting up multi-component fits.  The SrFit recipes tune parameters in the optimized complexes and link them to refinable variables, which can then be tied to functional constraints or restraints or fixed at a constant values.

This notebook will demonstrate these features by setting up a SrFit recipe to manage a two-component fit.  To start with we'll generate a single data stream with some noisy linear data and pass it to a *Profile* object, a SrFit class for representing observed data.

```
from __future__ import print_function
import numpy as np
A = 3
B = 5
noise_level = 3.0
xobs0 = np.linspace(0, 10.0, 21)
yobs0 = A * xobs0 + B + noise_level * np.random.randn(xobs0.size)
dyobs0 = noise_level * np.ones_like(xobs0)
from diffpy.srfit.fitbase import Profile
linedata = Profile()
linedata.setObservedProfile(xobs0, yobs0, dyobs0)
```

The next step is to create a fit contribution object, which will contain both the measured data and a
function calculator to simulate the data.

```
from diffpy.srfit.fitbase import FitContribution
linefit = FitContribution('linefit')
linefit.setProfile(linedata)
linefit.setEquation("A * x + B")
```

By defining the function calculator with the setEquation method, SrFit automatically recognizes A and B
as parameters that will be used to model the data. We now create a fit recipe to hold our fit contribution
and tell the recipe that A and B are the variables we want to refine.

```
from diffpy.srfit.fitbase import FitRecipe
recipe = FitRecipe()
recipe.addContribution(linefit);
recipe.addVar(recipe.linefit.A);
recipe.addVar(recipe.linefit.B);
```

Once defined, the fit recipe acts like a simple python function that takes the values of the variables as input 
and returns the fit residual as output. Thus, it can be plugged into a variety of available 
optimization programs. We'll use the least squares optimizer from the scipy.optimize module with some
reasonable starting values for A and B.

```
from scipy.optimize import leastsq
recipe.A = 1.0
recipe.B = 2.0
recipe.clearFitHooks()
leastsq(recipe.residual, recipe.values)

print("recipe.A = ", recipe.A.value)
print("recipe.B = ", recipe.B.value)
```

The fit converged and gave us values of A and B that are somewhat close to our original starting values. Here's
where things get interesting. Suppose we have a second data set and model that also depend on A and B. We can
add another fit contribution to the recipe and run a co-refinement. Let's now generate more data--this time
we'll use a a quadratic form and, just for fun, we'll add another parameter, C.

```
C = 8.0
xobs1 = np.linspace(-3.0, 3.0, 31)
yobs1 = A * xobs1 ** 2 + B * xobs1 + C + noise_level * np.random.randn(xobs1.size)
dyobs1 = noise_level * np.ones_like(xobs0)
```

As before we create a fit contribution object to hold our measured data and the corresponding model.

```
quadfit = FitContribution('quadfit')
quaddata = Profile()
quaddata.setObservedProfile(xobs1, yobs1)
quadfit.setProfile(quaddata)
quadfit.setEquation("A * x**2 + B * x + C")
```

Now, creating a co-refinement is as simple as adding this second fit contribution to our existing recipe and
constraining the parameters A and B in our new equation to the existing variables A and B in our recipe.

```
recipe.addContribution(quadfit)
recipe.constrain(recipe.quadfit.A, recipe.A)
recipe.constrain(recipe.quadfit.B, recipe.B)
recipe.addVar(recipe.quadfit.C);
```

Once again we use scipy's least squares optimization engine to fit our data.

```
recipe.C = 1.0
leastsq(recipe.residual, recipe.values)
print("recipe.A = ", recipe.A.value)
print("recipe.B = ", recipe.B.value)
print("recipe.C = ", recipe.C.value)
```

With the added data we achieve a better agreement between our original parameters and the fit to the model.

File: 05-Fit-NaCl-BVS-restraint.ipynb
# Demo PDF refinement with BVS restraint

In this example we setup a refinement of NaCl structure to experimental X-ray PDF.  The structure model will be also restrained by agreement of bond-valence sums with the expected atom valences.

```
# Initialize plotting within notebook.
%matplotlib inline

from matplotlib.pyplot import *
rc('figure', figsize=(8, 6))

# DiffPy-CMI functions for loading data and building a fitting recipe
from diffpy.Structure import loadStructure
from diffpy.srfit.pdf import PDFContribution
from diffpy.srfit.structure import constrainAsSpaceGroup
from diffpy.srfit.fitbase import FitRecipe, FitResults

# A least squares fitting algorithm from scipy
from scipy.optimize import leastsq
```

```
# Files containing our experimental data and structure file
dataFile = "NaCl.gr"
structureFile = "NaCl.cif"
spaceGroup = "F m -3 m"
```

```
# The first thing to construct is a contribution object which associates
# observed data and numerical model.  PDFContribution is a specialized
# contribution designed for PDF refinement of structure models.
# Here we create a new PDFContribution named "cpdf".
cpdf = PDFContribution("cpdf")
```

```
# Load the PDF data and set the r-range over which we'll fit.
cpdf.loadData(dataFile)
cpdf.setCalculationRange(xmin=1, xmax=30, dx=0.02)
```

```
# Add a structure model that will be used for PDF calculation.
nacl = loadStructure(structureFile)
cpdf.addStructure("nacl", nacl);
```

```
# Now cpdf.nacl now handles parameters for PDF calculation.
# cpdf.nacl.phase contains parameters relevant for the structure model.
# We can use the srfit function constrainAsSpaceGroup to constrain
# the lattice and ADP according to the relevant space group.
sgpars = constrainAsSpaceGroup(cpdf.nacl.phase, spaceGroup)
print("Space group parameters are " + ", ".join(p.name for p in sgpars) + ".")
```

Space group parameters are a, Uiso_0, Uiso_4.

```
# cpdf.nacl.phase also provides a restrainBVS function, which defines
# a soft restraint for agreement between the expected and calculated valences.
# restrainBVS returns the active Restraint object.  We save it so we can
# later manipulate its weight in the cost function.
rbv = cpdf.nacl.phase.restrainBVS()
```

```
# The FitRecipe does the work of managing refined variables and calculating
# residuals from all contributions and restraints.
thefit = FitRecipe()
# Turn off printing of iteration number.
thefit.clearFitHooks()

# We give our PDF model to the fit to be optimized.
thefit.addContribution(cpdf)
```

```
# We now link various model parameters to the fit variables that
# will be refined.  We will start with PDF scale, resolution damping
# factor qdamp and the peak sharpening coefficient delta2.
thefit.addVar(cpdf.scale, value=1)
thefit.addVar(cpdf.qdamp, value=0.03)
thefit.addVar(cpdf.nacl.delta2, value=5)

# We will also refine independent structure parameters that were found
# for our space group and atom coordinates.
for par in sgpars.latpars:
    thefit.addVar(par)
# Here we set the initial value for the anisotropic displacement
# parameters, because CIF had no ADP data.
for par in sgpars.adppars:
    thefit.addVar(par, value=0.005)
# Position parameters can be also constrained.  This does nothing
# for NaCl, because all atoms are at a special positions.
for par in sgpars.xyzpars:
    thefit.addVar(par)
```

```
# We can now execute the fit using scipy's least square optimizer.
# Let's define a few functions so it is easier to rerun the fit later.

def namesandvalues():
    "Format names and values of the active fit variables."
    return ' '.join("%s=%g" % nv for nv in zip(thefit.names, thefit.values))

def chattyfit():
    print("Refine PDF using scipy's least-squares optimizer:")
    print("  initial: " + namesandvalues())
    rv = leastsq(thefit.residual, thefit.values)
    print("  final: " +  namesandvalues())
    print('')
    return rv

def plotthefit():
    # Get the experimental data from the recipe
    r = thefit.cpdf.profile.x
    gobs = thefit.cpdf.profile.y
    gcalc = thefit.cpdf.evaluate()
    baseline = 1.1 * gobs.min()
    gdiff = gobs - gcalc
    figure()
    plot(r, gobs, 'bo', label="G(r) data",
        markerfacecolor='none', markeredgecolor='b')
    plot(r, gcalc, 'r-', label="G(r) fit")
    plot(r, gdiff + baseline, 'g-', label="G(r) diff")
    plot(r, 0.0 * r + baseline, 'k:')
    xlim(0, 30)
    xlabel(u"r (Å)")
    ylabel(u"G (Å$^{-2}$)")
    legend()
    return
```

```
# Perform the fit and plot it now.
chattyfit();
plotthefit();
```

Refine PDF using scipy's least-squares optimizer:
  initial: scale=1 qdamp=0.03 delta2=5 a=5.62 Uiso_0=0.005 Uiso_4=0.005
  final: scale=0.178415 qdamp=0.0602221 delta2=3.60688 a=5.60112 Uiso_0=0.0124785 Uiso_4=0.00800028

```
# Report fit results:
results = FitResults(thefit)
print(results)
```

Some quantities invalid due to missing profile uncertainty
Overall (Chi2 and Reduced Chi2 invalid)
------------------------------------------------------------------------------
Residual       1.74963573
Contributions  1.74805031
Restraints     0.00158543
Chi2           1.74805031
Reduced Chi2   0.00120889
Rw             0.08354829

Variables (Uncertainties invalid)
------------------------------------------------------------------------------
Uiso_0  1.24785481e-02 +/- 3.77067913e-03
Uiso_4  8.00027638e-03 +/- 1.62768109e-03
a       5.60112351e+00 +/- 3.57708697e-03
delta2  3.60688215e+00 +/- 2.65484916e+00
qdamp   6.02221125e-02 +/- 6.14364632e-03
scale   1.78415237e-01 +/- 2.00386408e-02

Variable Correlations greater than 25% (Correlations invalid)
------------------------------------------------------------------------------
corr(scale, qdamp)     0.5747
corr(qdamp, delta2)    -0.3777
corr(scale, Uiso_4)    0.3113
corr(delta2, Uiso_0)   0.3043

## Explore convergence of the BVS-restrained fit

Let's try to run fit with a far-off value of the lattice parameter.

```
thefit.fix('delta2', 'Uiso_0', 'Uiso_4', 'qdamp')
thefit.a = 4
chattyfit()
plotthefit()
```

Refine PDF using scipy's least-squares optimizer:
  initial: scale=0.178415 a=4
  final: scale=0.0239558 a=3.97884

The fit looks terrible, however it has still converged to a local minimum.  Note the second peak in the simulated PDF lines up with the first peak in the data.  To move out of the local minimum, we need to increase the weight of the BVS restraint *rvb*.  This can be done by adjusting its *sig* attribute, which provides a scale for the difference in valences.  The penalty contribution due to BVS is $[(V_{exp} - V_{sim}) / sig]^2$.

```
# Increase weight of the BVS restraint and refine again
rbv.sig = 0.1
chattyfit()
plotthefit()
```

Refine PDF using scipy's least-squares optimizer:
  initial: scale=0.0239558 a=3.97884
  final: scale=0.178418 a=5.60119

## Explore effect of restraint weight on the lattice parameter

We will run the refinement at different values of the restraint parameter sig to explore where does it overweight the lattice parameter refined from PDF.

```
import numpy
sigvalues = numpy.logspace(-4, 0)
avalues = []
for rbv.sig in sigvalues:
    leastsq(thefit.residual, thefit.values)
    avalues.append(thefit.a.value)
```

```
semilogx(sigvalues, avalues)
xlabel('sig parameter of the BVS restraint')
ylabel(u'cell parameter a (Å)');
```

A more tight restraint at *rvb.sig = 0.1* allowed the refinement to escape a far-off local minimum and recover the original fit.  The restraint is however still at the PDF-dominant region, so there is no significant change of the refined cell parameter.

File: 06-Fit-CdSe-nanoparticle.ipynb
```
# initializations
%matplotlib notebook
import matplotlib
# make figures smaller
matplotlib.rc('figure', figsize=(5, 3.75))

import numpy.linalg
from scipy.optimize import leastsq
from diffpy.srfit.fitbase import FitRecipe, FitResults
from cdse_functions import differenceplot
```

## PDF refinement of CdSe nanocluster

We have x-ray PDF data measured from a solution of nanosized CdSe clusters.
Here we show how to model them using a shape-corrected crystalline PDF and
also with a finite-cluster model that contains all atom positions in the cluster.

**Contents**

> [Bulk PDF](#bulk-pdf)<br>
> [Spherical shape correction](#spherical-shape-correction)<br>
> [Spheroid shape correction](#pyobjcryst)<br>
> [Finite cluster model](#FIXME)

## Bulk PDF

We will set up the shape-corrected PDF fits by tweaking a simple crystal PDF model.
It is therefore convenient to define a function which creates crystal refinement from scratch.

```
# GLOBAL CONSTANTS
c_crystalfile = 'CdSe_zinc-blende.cif'
c_clusterfile = 'CdSe_T5.xyz'
c_pdfdatafile = 'CdSe.gr'
c_fitrange = (1, 20)
c_qdamp = 0.06
c_qmin = 0.9    # Qmin cutoff in X-ray data.
```

```
def best_scale(ysim, yobs):
    "Return the best least-squares scaling of ysim that approximates yobs"
    sc = numpy.dot(yobs, ysim) / numpy.dot(ysim, ysim)
    return sc


def new_crystal_fit():
    from diffpy.srfit.pdf import PDFContribution
    from pyobjcryst import loadCrystal
    gtot = PDFContribution('gtot')
    gtot.qdamp = c_qdamp
    gtot.loadData(c_pdfdatafile)
    crst = loadCrystal(c_crystalfile)
    gtot.addStructure('cdse', crst)
    gtot.profile.setCalculationRange(*c_fitrange)
    fit = FitRecipe()
    fit.clearFitHooks()
    fit.addContribution(gtot)
    sc0 = best_scale(gtot.evaluate(), gtot.profile.y)
    fit.addVar(gtot.scale, value=sc0)
    fit.addVar(gtot.cdse.delta2, value=1)
    fit.addVar(gtot.cdse.phase.sgpars.latpars.a)
    fit.addVar(gtot.cdse.phase.Cd1.Biso, name='BisoCd')
    fit.addVar(gtot.cdse.phase.Se1.Biso, name='BisoSe')
    return fit
```

Let us start with bulk crystal PDF model.

```
fcrystal = new_crystal_fit()
leastsq(fcrystal.residual, fcrystal.values)
differenceplot(fcrystal, fig=1, title='crystal PDF');
```

```
rescrystal = FitResults(fcrystal)
print("Rw =", rescrystal.rw)
```

Rw = 0.4962582098375881

## Spherical shape correction

We will start with bulk PDF model and then
add spherical shape correction factor to the PDF formula.

```
fsphere = new_crystal_fit()

# srfit has several shape functions of its own and
# also allows to use shape factors from SasView when installed
from diffpy.srfit.pdf.characteristicfunctions import sphericalCF
# The sphericalCF needs to be registered so it is available in symbolic formula
fsphere.gtot.registerFunction(sphericalCF, name='fsphere')
print("old equation:", fsphere.gtot.getEquation())
fsphere.gtot.setEquation('scale * cdse * fsphere')
print("new equation:", fsphere.gtot.getEquation())
# the sphericalCF argument `psize` is now available as a parameter in the fit
# here we mark it for refinement
fsphere.addVar(fsphere.gtot.psize, value=20)

# fit it and plot it
leastsq(fsphere.residual, fsphere.values)
differenceplot(fsphere, fig=2, title='spherical shape correction');
```

old equation: (scale * cdse())
new equation: ((scale * cdse()) * fsphere(r, psize))

```
ressphere = FitResults(fsphere)
print("Rw =", ressphere.rw)
```

Rw = 0.22872299157096956

## Spheroid shape correction

This is sphere stretched along 1 axis.  The shape function has
2 arguments `psize` for the initial diabeter and `axrat` giving
the ratio of the third axis.

```
# let us call this fit `fegg` for a better naming clarity
fegg = new_crystal_fit()
from diffpy.srfit.pdf.characteristicfunctions import spheroidalCF2
fegg.gtot.registerFunction(spheroidalCF2, name='eggshape')
fegg.gtot.setEquation('scale * cdse * eggshape')
fegg.addVar(fegg.gtot.psize, value=20)
fegg.addVar(fegg.gtot.axrat, value=1)
leastsq(fegg.residual, fegg.values)
differenceplot(fegg, fig=3, title='spheroid shape correction');
```

```
resegg = FitResults(fegg)
print(resegg)
```

Some quantities invalid due to missing profile uncertainty
Overall (Chi2 and Reduced Chi2 invalid)
------------------------------------------------------------------------------
Residual       2.92982548
Contributions  2.92982548
Restraints     0.00000000
Chi2           2.92982548
Reduced Chi2   0.00154690
Rw             0.22516681

Variables (Uncertainties invalid)
------------------------------------------------------------------------------
BisoCd  2.18764699e+00 +/- 1.28327461e+00
BisoSe  3.95087504e+00 +/- 3.61187556e+00
a       6.03979764e+00 +/- 3.84231556e-02
axrat   4.33340720e-01 +/- 7.87845067e-01
delta2  5.61932107e+00 +/- 8.88937748e-01
psize   2.38864455e+01 +/- 1.87859431e+01
scale   3.19744365e-01 +/- 1.00079991e-01

Variable Correlations greater than 25% (Correlations invalid)
------------------------------------------------------------------------------
corr(psize, axrat)     -0.9508
corr(delta2, BisoSe)   0.6776
corr(scale, axrat)     -0.6535
corr(scale, psize)     0.4689
corr(BisoCd, BisoSe)   -0.4428
corr(scale, delta2)    -0.3916
corr(delta2, axrat)    0.2933

The *Rw* is almost the same as for spherical correction.
Nearly full correlation between psize and axrat points to a poor model quality

## Finite cluster model

Here we simulate PDF with a finite CdSe cluster.

```
def new_cdsecluster_fit():
    from diffpy.srfit.pdf import PDFContribution
    from diffpy.structure import loadStructure
    gtot = PDFContribution('gtot')
    gtot.qdamp = c_qdamp
    gtot.setQmin(c_qmin)
    gtot.loadData(c_pdfdatafile)
    cluster = loadStructure(c_clusterfile)
    gtot.addStructure('cdse', cluster, periodic=False)
    gtot.profile.setCalculationRange(*c_fitrange)
    fit = FitRecipe()
    fit.clearFitHooks()
    fit.addContribution(gtot)
    sc0 = best_scale(gtot.evaluate(), gtot.profile.y)
    fit.addVar(gtot.scale, sc0)
    fit.addVar(gtot.cdse.delta2, value=1)
    fit.newVar('expansion', value=0)
    fit.newVar('BisoCd', 0.5)
    fit.newVar('BisoSe', 0.5)
    ph = gtot.cdse.phase
    fit.constrain(ph.lattice.a, '(1 + expansion)')
    fit.constrain(ph.lattice.b, '(1 + expansion)')
    fit.constrain(ph.lattice.c, '(1 + expansion)')
    for pa in gtot.cdse.phase.atoms:
        if pa.atom.element == "Cd":
            fit.constrain(pa.Biso, 'BisoCd')
        if pa.atom.element == "Se":
            fit.constrain(pa.Biso, 'BisoSe')
    return fit

#new_cdsecluster_fit().show()
```

```
fcluster = new_cdsecluster_fit()
leastsq(fcluster.residual, fcluster.values)
differenceplot(fcluster, title="fit with Cd52Se35 tetrahedral cluster");
```

```
rescluster = FitResults(fcluster)
print(rescluster)
```

Some quantities invalid due to missing profile uncertainty
Overall (Chi2 and Reduced Chi2 invalid)
------------------------------------------------------------------------------
Residual       0.78342142
Contributions  0.78342142
Restraints     0.00000000
Chi2           0.78342142
Reduced Chi2   0.00041320
Rw             0.11643437

Variables (Uncertainties invalid)
------------------------------------------------------------------------------
BisoCd     3.38740359e+00 +/- 2.68032756e+00
BisoSe     1.45318552e+00 +/- 2.92895787e+00
delta2     5.30856085e+00 +/- 9.10903633e-01
expansion  -5.74787369e-03 +/- 6.25050822e-03
scale      3.50970593e-01 +/- 6.62906913e-02

Variable Correlations greater than 25% (Correlations invalid)
------------------------------------------------------------------------------
corr(BisoCd, BisoSe)   -0.8088
corr(scale, BisoCd)    0.4900
corr(delta2, BisoSe)   0.3801

The finite cluster model shows excellent fit to the experiment at Rw = 0.12.

## Exercise

Task: Perform cluster fit below assuming the full Q-range, i.e., with Qmin = 0.

Hint: Qmin can be changed in existing fit using `somefit.gtot.setQmin()` function.

File: 07-Fit-Naphthalene.ipynb
```
# initializations
%matplotlib notebook
import matplotlib
# make figures smaller
matplotlib.rc('figure', figsize=(5, 3.75))
import matplotlib.pyplot as plt

import numpy.linalg
from scipy.optimize import leastsq
from diffpy.srfit.fitbase import FitRecipe, FitResults
from diffpy.srreal.pdfcalculator import PDFCalculator
from pyobjcryst import loadCrystal
from cdse_functions import differenceplot  #FIXME
```

```

```

## PDF refinement of CdSe naphthalene

We have x-ray PDF data measured from a solution of nanosized CdSe clusters.
Here we show how to model them using a shape-corrected crystalline PDF and
also with a finite-cluster model that contains all atom positions in the cluster.

**Contents**

> [Bulk PDF](#bulk-pdf)<br>
> [Spherical shape correction](#spherical-shape-correction)<br>
> [Spheroid shape correction](#pyobjcryst)<br>
> [Finite cluster model](#FIXME)

## Bulk PDF

We will set up the shape-corrected PDF fits by tweaking a simple crystal PDF model.
It is therefore convenient to define a function which creates crystal refinement from scratch.

```
# GLOBAL CONSTANTS
c_crystalfile = 'naphthalene.cif'
c_pdfdatafile = 'naphthalene.gr'
c_fitrange = (1.1, 20)
c_qdamp = 0.06
c_bisoinitial = 0.5
```

```
def best_scale(ysim, yobs):
    "Return the best least-squares scaling of ysim that approximates yobs"
    sc = numpy.dot(yobs, ysim) / numpy.dot(ysim, ysim)
    return sc


def load_crystal_common_biso():
    from pyobjcryst.crystal import CreateCrystalFromCIF
    fp = open(c_crystalfile, 'rb')
    # oneScatteringPowerPerElement sets all Carbons to have the same Biso
    crst = CreateCrystalFromCIF(fp, oneScatteringPowerPerElement=True)
    fp.close()
    a = crst.GetScatterer(0)
    spa = a.GetScatteringPower()
    spa.Biso = c_bisoinitial
    return crst

    
def load_molecular_crystal():
    """Load the CIF file and group all scatterers as one Molecule.

    This assumes the asymmetric unit is a single whole Molecule,
    i.e., there are no other molecules or independent atoms in
    the crystal and the molecule does not need to be
    symmetry-expanded.
    """
    crst = load_crystal_common_biso()
    from pyobjcryst.molecule import Molecule
    # center of the molecule in fractional coordinates
    xyzmol = np.array([0.0, 0.0, 0.0])
    # move all Atoms from the Crystal to its rigid Molecule
    mol = Molecule(crst, "mol")
    atoms = [crst.GetScatterer(i) for i in range(crst.GetNbScatterer())]
    for a in atoms:
        xyzm = np.array([a.X, a.Y, a.Z]) - xyzmol
        xc, yc, zc = crst.FractionalToOrthonormalCoords(*xyzm)
        mol.AddAtom(xc, yc, zc, a.GetScatteringPower(), a.GetName())
        crst.RemoveScatterer(a)
    crst.AddScatterer(mol)
    mol.X, mol.Y, mol.Z = xyzmol
    return crst, mol

if 0:
    # check if molecular crystal is the same as the original
    nph0 = load_crystal_common_biso()
    nph1 = load_molecular_crystal()[0]
    pc = PDFCalculator()
    fig, ax = plt.subplots(num=1)
    r0, g0 = pc(nph0)
    r1, g1 = pc(nph1)
    ax.plot(r0, g0, r1, g1 + 0.5)
pass
```

```
def new_simple_fit():
    from diffpy.srfit.pdf import PDFContribution
    gtot = PDFContribution('gtot')
    gtot.qdamp = c_qdamp
    gtot.loadData(c_pdfdatafile)
    crst = load_crystal_common_biso()
    gtot.addStructure('nph', crst)
    gtot.profile.setCalculationRange(*c_fitrange)
    fit = FitRecipe()
    fit.clearFitHooks()
    fit.addContribution(gtot)
    sc0 = best_scale(gtot.evaluate(), gtot.profile.y)
    fit.addVar(gtot.scale, value=sc0)
    ph = gtot.nph.phase
    # cell parameters
    fit.addVar(ph.a)
    fit.addVar(ph.b)
    fit.addVar(ph.c)
    # pyobjcryst stores cell angles in radians.  we will use degrees
    beta0 = np.degrees(ph.beta.value)
    fit.newVar('beta', value=beta0)
    fit.constrain(ph.beta, 'radians(beta)')
    # all carbon species have the same displacement parameter,
    # it is thus sufficient to do constrain for the first atom
    fit.addVar(ph.C1.Biso, name='BisoC', value=c_bisoinitial)
    return fit

#new_simple_fit().show()
```

Let us start with bulk crystal PDF model.

```
fsimple = new_simple_fit()
leastsq(fsimple.residual, fsimple.values)
differenceplot(fsimple, fig=1, title='simple PDF refinement');
```

```
ressimple = FitResults(fsimple)
print("Rw =", ressimple.rw)
```

```
def fixqzero(q1, q2, q3):
    ssq = q1**2 + q2**2 + q3**2
    q0 = np.sqrt(1.0 - ssq) if ssq < 1 else 0.0
    return q0

def new_fancy_fit():
    from diffpy.srfit.pdf import PDFContribution
    gtot = PDFContribution('gtot')
    gtot.qdamp = c_qdamp
    gtot.loadData(c_pdfdatafile)
    gtot.profile.setCalculationRange(*c_fitrange)
    crst, mol = load_molecular_crystal()
    # contribution from single molecule
    gtot.addStructure('mol', mol, periodic=False)
    # inter-molecular wide-peak contributions
    wcrst, _ = load_molecular_crystal()
    _, wmol = load_molecular_crystal()
    gtot.addStructure('wcrst', wcrst, periodic=True)
    gtot.addStructure('wmol', wmol, periodic=False)
    gtot.setEquation('scale * (mol + wcrst - wmol)')
    fit = FitRecipe()
    fit.clearFitHooks()
    fit.addContribution(gtot)
    sc0 = best_scale(gtot.evaluate(), gtot.profile.y)
    fit.addVar(gtot.scale, value=sc0)
    wph = gtot.wcrst.phase
    # cell parameters
    fit.addVar(wph.a)
    fit.addVar(wph.b)
    fit.addVar(wph.c)
    # pyobjcryst stores cell angles in radians.  we will use degrees
    beta0 = np.degrees(wph.beta.value)
    fit.newVar('beta', value=beta0)
    fit.constrain(wph.beta, 'radians(beta)')
    # use BisoC for intra-molecular displacements of carbon
    fit.addVar(gtot.mol.phase.C1.Biso, name='BisoC', value=c_bisoinitial)
    # use BisoM for big molecule-to-molecule displacements
    fit.addVar(gtot.wcrst.phase.mol.C1.Biso, name='BisoM', 
               value=10*c_bisoinitial)
    fit.constrain(gtot.wmol.phase.C1.Biso, 'BisoM')
    # use mq1, ..., for orientation quaternion
    pwmol = gtot.wcrst.phase.mol
    fit.addVar(pwmol.q1, name='mq1')
    fit.addVar(pwmol.q2, name='mq2')
    fit.addVar(pwmol.q3, name='mq3')
    fit.registerFunction(fixqzero, argnames=['mq1', 'mq2', 'mq3'])
    fit.constrain(pwmol.q0, 'fixqzero(mq1, mq2, mq3)')
    return fit

#new_fancy_fit().show()
```

## Spherical shape correction

We will start with bulk PDF model and then
add spherical shape correction factor to the PDF formula.

```
ffancy = new_fancy_fit()
ffancy.residual()
fig, ax = plt.subplots(num=3)
ax.plot(ffancy.gtot.evaluate())
```

```
ressphere = FitResults(fsphere)
print("Rw =", ressphere.rw)
```

## Spheroid shape correction

This is sphere stretched along 1 axis.  The shape function has
2 arguments `psize` for the initial diabeter and `axrat` giving
the ratio of the third axis.

```
# let us call this fit `fegg` for a better naming clarity
fegg = new_crystal_fit()
from diffpy.srfit.pdf.characteristicfunctions import spheroidalCF2
fegg.gtot.registerFunction(spheroidalCF2, name='eggshape')
fegg.gtot.setEquation('scale * cdse * eggshape')
fegg.addVar(fegg.gtot.psize, value=20)
fegg.addVar(fegg.gtot.axrat, value=1)
leastsq(fegg.residual, fegg.values)
differenceplot(fegg, fig=3, title='spheroid shape correction');
```

```
resegg = FitResults(fegg)
print(resegg)
```

The *Rw* is almost the same as for spherical correction.
Nearly full correlation between psize and axrat points to a poor model quality

## Finite cluster model

Here we simulate PDF with a finite CdSe cluster.

```
def new_cdsecluster_fit():
    from diffpy.srfit.pdf import PDFContribution
    from diffpy.structure import loadStructure
    gtot = PDFContribution('gtot')
    gtot.qdamp = c_qdamp
    gtot.setQmin(c_qmin)
    gtot.loadData(c_pdfdatafile)
    cluster = loadStructure(c_clusterfile)
    gtot.addStructure('cdse', cluster, periodic=False)
    gtot.profile.setCalculationRange(*c_fitrange)
    fit = FitRecipe()
    fit.clearFitHooks()
    fit.addContribution(gtot)
    sc0 = best_scale(gtot.evaluate(), gtot.profile.y)
    fit.addVar(gtot.scale, sc0)
    fit.addVar(gtot.cdse.delta2, value=1)
    fit.newVar('expansion', value=0)
    fit.newVar('BisoCd', 0.5)
    fit.newVar('BisoSe', 0.5)
    ph = gtot.cdse.phase
    fit.constrain(ph.lattice.a, '(1 + expansion)')
    fit.constrain(ph.lattice.b, '(1 + expansion)')
    fit.constrain(ph.lattice.c, '(1 + expansion)')
    for pa in gtot.cdse.phase.atoms:
        if pa.atom.element == "Cd":
            fit.constrain(pa.Biso, 'BisoCd')
        if pa.atom.element == "Se":
            fit.constrain(pa.Biso, 'BisoSe')
    return fit

#new_cdsecluster_fit().show()
```

```
fcluster = new_cdsecluster_fit()
leastsq(fcluster.residual, fcluster.values)
differenceplot(fcluster, title="fit with Cd52Se35 tetrahedral cluster");
```

```
rescluster = FitResults(fcluster)
print(rescluster)
```

The finite cluster model shows excellent fit to the experiment at Rw = 0.12.

## Exercise

Task: Perform cluster fit below assuming the full Q-range, i.e., with Qmin = 0.

Hint: Qmin can be changed in existing fit using `somefit.gtot.setQmin()` function.

File: 08-Orient-Naphthalene.ipynb
# Refine orientation of naphthalene molecule

Simulate PDF with separate inter and intramolecular displacement parameters.

## initialization

We start with some necessary imports from diffpy packages and define a convenience function for plotting the PDF fit.
It is safe to skip to the [next section](#global-constants)."

```
# use `print()` function as in Python 3
from __future__ import print_function

# notebook plotting setup
%matplotlib notebook
import matplotlib
# make figures smaller
matplotlib.rc('figure', figsize=(5, 3.75))
from matplotlib.pyplot import subplots

# numerical math and optimization
import numpy as np
from scipy.optimize import leastsq

# srfit PDF fitting objects
from diffpy.srfit.pdf import PDFContribution
from diffpy.srfit.fitbase import FitRecipe, FitResults, Calculator
```

## global constants

```
# the initial CIF structure
g_cif = "naphthalene.cif"
# offset of difference curve in PDF plot
g_diff_baseline = -1
```

## define several helper functions

```
def myLoadCrystal(filename):
    "Load pyobjcryst.Crystal object from a CIF file."
    from pyobjcryst.crystal import CreateCrystalFromCIF
    with open(filename, 'rb') as fp:
        rv = CreateCrystalFromCIF(fp, oneScatteringPowerPerElement=True)
    return rv


def getCrystalWithMolecule(ciffilename):
    """
    Load the CIF file and group all scatterers as one Molecule.

    This assumes the asymmetric unit is a single whole Molecule,
    i.e., there are no other molecules or independent atoms in
    the crystal and the molecule does not need to be
    symmetry-expanded.
    """
    from pyobjcryst.molecule import Molecule
    # center of the molecule in fractional coordinates
    xyzmol = np.array([0.0, 0.0, 0.0])
    crst = myLoadCrystal(ciffilename)
    mol = Molecule(crst, "mol")
    for i in reversed(range(crst.GetNbScatterer())):
        a = crst.GetScatterer(i)
        xyzm = np.array([a.X, a.Y, a.Z]) - xyzmol
        xc, yc, zc = crst.FractionalToOrthonormalCoords(*xyzm)
        mol.AddAtom(xc, yc, zc, a.GetScatteringPower(), a.GetName())
        crst.RemoveScatterer(a)
    crst.AddScatterer(mol)
    mol.X, mol.Y, mol.Z = xyzmol
    return crst


class quatzero(Calculator):
    """Return the zero-th component of normalized quaternion.
    """

    def __call__(self, q1, q2, q3):
        ssq = q1**2 + q2**2 + q3**2
        q0 = np.sqrt(1.0 - ssq) if ssq < 1 else 0.0
        return q0

# end of quatzero


def plotrecipe(axis, rec, what='obs, calc, diff'):
    choice = set(what.replace(',', ' ').split())
    r = rec.pcnt.r.value
    gobs = rec.pcnt.y.value
    gcalc = rec.pcnt.evaluate()
    gdiff = gobs - gcalc
    yall = [('obs', gobs),
            ('calc', gcalc),
            ('diff', gdiff + g_diff_baseline)]
    pargs = sum([(r, y) for n, y in yall if n in choice], ())
    rv = axis.plot(*pargs)
    if 'calc' in choice and 'diff' in choice:
        rv[-1].set_color(rv[-2].get_color())
    return rv
```

## define PDF model composed of inter and intra-molecular components

```
pcnt = PDFContribution('pcnt')
pcnt.loadData('naphthalene.gr')
pcnt.qdamp = 0.06
pcnt.setCalculationRange(1.1, 25)
# intra-molecular contribution from one molecule:
crst = getCrystalWithMolecule(g_cif)
mol = crst.GetScatterer("mol")
pcnt.addStructure('mol', mol, periodic=False)
# inter-molecular contributions (wide)
wcrst = getCrystalWithMolecule(g_cif)
wmol = wcrst.GetScatterer('mol')
pcnt.addStructure('wcrst', wcrst, periodic=True)
pcnt.addStructure('wmol', wmol, periodic=False)
pcnt.setEquation('scale * (mol + wcrst - wmol)')

# speed up simulation by using parallel jobs.
pcnt.wcrst.parallel(4)
```

## define FitRecipe for this PDF model

```
# define FitRecipe for this organic crystal
ocfit = FitRecipe()
ocfit.clearFitHooks()
ocfit.addContribution(pcnt)

# expose the overall data scale
ocfit.addVar(ocfit.pcnt.scale, name='scale', value=0.1)
ocfit.addVar(ocfit.pcnt.qdamp, name='qdamp')

# expose unit cell parameters
pwcrst = ocfit.pcnt.wcrst.phase
ocfit.addVar(pwcrst.a)
ocfit.addVar(pwcrst.b)
ocfit.addVar(pwcrst.c)
# objcryst uses radians for cell angle beta, but let us refine
# in degrees.
ocfit.newVar('beta', value=np.degrees(pwcrst.beta.value))
ocfit.constrain(pwcrst.beta, 'radians(beta)')

# objcryst links all atoms of the same type to one scattering power
# with common Biso.  It is thus sufficient to constrain just one of
# those.

# first let's ensure there are only 2 independent scattering powers
# for "C" and "H" in the CIF file.
assert 2 == crst.GetScatteringPowerRegistry().GetNb(), \
    "unexpected number of atom species"

# expose isotropic displacement parameters for carbon and hydrogen
# in the molecule.  CIF file has sites labeled "C1", "H1" so we can
# refer to them by those names.
pmol = ocfit.pcnt.mol.phase
ocfit.addVar(pmol.C1.Biso, name='bisoC', value=1.0)
ocfit.restrain('bisoC', lb=0.02, sig=1e-4)
# hydrogen gives negligible contribution, so we keep them constant
ocfit.addVar(pmol.H1.Biso, name='bisoH', value=1, fixed=True)

# for intra-molecular component we use the same binter value for all atoms:
ocfit.addVar(pwcrst.mol.C1.Biso, name='binter', value=10)
ocfit.constrain(pwcrst.mol.H1.Biso, 'binter')

# expose rotation quaternions for the molecule
pwmol = ocfit.pcnt.wcrst.phase.mol
ocfit.addVar(pwmol.q1, name='wq1')
ocfit.addVar(pwmol.q2, name='wq2')
ocfit.addVar(pwmol.q3, name='wq3')

# constrain q0 so we have normalized quaternion.
# first define a function "fixq0" that calculates q0 from [q1, q2, q3]
ocfit.registerCalculator(quatzero('fixq0'), argnames=[])
ocfit.constrain(pwmol.q0, 'fixq0(wq1, wq2, wq3)')
```

## fix all variables and show the initial residual

```
ocfit.fix('all')
ocfit.free('scale')
ocfit.scalarResidual()
print("== INITIAL ==\n")
print(FitResults(ocfit))
```

== INITIAL ==

Some quantities invalid due to missing profile uncertainty
Overall (Chi2 and Reduced Chi2 invalid)
------------------------------------------------------------------------------
Residual       10.43700850
Contributions  10.43700850
Restraints     0.00000000
Chi2           10.43700850
Reduced Chi2   0.00436512
Rw             0.56522530

Variables (Uncertainties invalid)
------------------------------------------------------------------------------
scale  1.00000000e-01 +/- 2.04728043e-02

Fixed Variables
------------------------------------------------------------------------------
a       8.25600000e+00
b       5.98300000e+00
beta    1.22729000e+02
binter  1.00000000e+01
bisoC   1.00000000e+00
bisoH   1.00000000e+00
c       8.67700000e+00
qdamp   6.00000000e-02
wq1     0.00000000e+00
wq2     0.00000000e+00
wq3     0.00000000e+00

Variable Correlations greater than 25% (Correlations invalid)
------------------------------------------------------------------------------
No correlations greater than 25%

## refine cell parameters and displacement factors

```
ocfit.free('a', 'b', 'c')
ocfit.free('bisoC', 'binter')
leastsq(ocfit.residual, ocfit.values)
print("== INTERMEDIATE ==\n")
print(FitResults(ocfit))
```

== INTERMEDIATE ==

Some quantities invalid due to missing profile uncertainty
Overall (Chi2 and Reduced Chi2 invalid)
------------------------------------------------------------------------------
Residual       1.13505177
Contributions  1.13505177
Restraints     0.00000000
Chi2           1.13505177
Reduced Chi2   0.00047571
Rw             0.18639807

Variables (Uncertainties invalid)
------------------------------------------------------------------------------
a       8.25930426e+00 +/- 1.45574961e-01
b       5.97087494e+00 +/- 1.88965022e-01
binter  4.00770360e+00 +/- 3.00580690e+00
bisoC   1.00692095e-01 +/- 1.60461551e-01
c       8.62335993e+00 +/- 2.99869773e-01
scale   6.07775632e-02 +/- 2.11016030e-02

Fixed Variables
------------------------------------------------------------------------------
beta   1.22729000e+02
bisoH  1.00000000e+00
qdamp  6.00000000e-02
wq1    0.00000000e+00
wq2    0.00000000e+00
wq3    0.00000000e+00

Variable Correlations greater than 25% (Correlations invalid)
------------------------------------------------------------------------------
corr(scale, binter)   0.7746
corr(scale, bisoC)    0.7198
corr(bisoC, binter)   0.5281
corr(b, c)            -0.3546
corr(a, b)            -0.3245

## refine the orientation quaternion for the molecule

```
ocfit.free('wq1', 'wq2', 'wq3')
leastsq(ocfit.residual, ocfit.values)
print("== REFINED ==\n")
print(FitResults(ocfit))
```

== REFINED ==

Some quantities invalid due to missing profile uncertainty
Overall (Chi2 and Reduced Chi2 invalid)
------------------------------------------------------------------------------
Residual       1.11814903
Contributions  1.11814903
Restraints     0.00000000
Chi2           1.11814903
Reduced Chi2   0.00046922
Rw             0.18500498

Variables (Uncertainties invalid)
------------------------------------------------------------------------------
a       8.25653175e+00 +/- 1.49691571e-01
b       5.97225210e+00 +/- 2.00729366e-01
binter  4.02721681e+00 +/- 3.05779726e+00
bisoC   1.01798062e-01 +/- 1.61042426e-01
c       8.62938897e+00 +/- 3.25759814e-01
scale   6.09873290e-02 +/- 2.13045706e-02
wq1     -1.47642434e-03 +/- 7.68690456e-02
wq2     -6.29884037e-03 +/- 5.53338759e-02
wq3     8.01771991e-03 +/- 7.31873438e-02

Fixed Variables
------------------------------------------------------------------------------
beta   1.22729000e+02
bisoH  1.00000000e+00
qdamp  6.00000000e-02

Variable Correlations greater than 25% (Correlations invalid)
------------------------------------------------------------------------------
corr(scale, binter)   0.7761
corr(scale, bisoC)    0.7220
corr(bisoC, binter)   0.5305
corr(wq2, wq3)        -0.5004
corr(b, c)            -0.3845
corr(a, b)            -0.3470
corr(c, wq1)          0.3019
corr(a, wq1)          0.2772

## rotate molecule away from the minimum

```
# rotate molecule away from the minimum
ocfit.wq1 << 0.1
ocfit.fix('a', 'b', 'c', 'binter', 'wq1', 'wq2', 'wq3')
leastsq(ocfit.residual, ocfit.values)
print("== MISORIENTED ==\n")
print(FitResults(ocfit))
fig1, ax1 = subplots()
plotrecipe(ax1, ocfit)
ax1.set_title('misoriented molecule');
```

== MISORIENTED ==

Some quantities invalid due to missing profile uncertainty
Overall (Chi2 and Reduced Chi2 invalid)
------------------------------------------------------------------------------
Residual       3.70108160
Contributions  3.70108160
Restraints     0.00000000
Chi2           3.70108160
Reduced Chi2   0.00154857
Rw             0.33658744

Variables (Uncertainties invalid)
------------------------------------------------------------------------------
bisoC  7.72030102e-02 +/- 1.36123117e-01
scale  5.65945783e-02 +/- 1.30118994e-02

Fixed Variables
------------------------------------------------------------------------------
a       8.25653175e+00
b       5.97225210e+00
beta    1.22729000e+02
binter  4.02721681e+00
bisoH   1.00000000e+00
c       8.62938897e+00
qdamp   6.00000000e-02
wq1     1.00000000e-01
wq2     -6.29884037e-03
wq3     8.01771983e-03

Variable Correlations greater than 25% (Correlations invalid)
------------------------------------------------------------------------------
corr(scale, bisoC)   0.5890

## refine molecule orientation to return to the correct structure

```
ocfit.free('wq1', 'wq2', 'wq3')
leastsq(ocfit.residual, ocfit.values)
print("== ORIENTED BACK ==\n")
print(FitResults(ocfit))
fig2, ax2 = subplots()
plotrecipe(ax2, ocfit);
ax2.set_title('molecule oriented back');
```

== ORIENTED BACK ==

Some quantities invalid due to missing profile uncertainty
Overall (Chi2 and Reduced Chi2 invalid)
------------------------------------------------------------------------------
Residual       1.11814903
Contributions  1.11814903
Restraints     0.00000000
Chi2           1.11814903
Reduced Chi2   0.00046843
Rw             0.18500498

Variables (Uncertainties invalid)
------------------------------------------------------------------------------
bisoC  1.01797966e-01 +/- 1.36123631e-01
scale  6.09873137e-02 +/- 1.33205076e-02
wq1    -1.47531473e-03 +/- 6.96313632e-02
wq2    -6.29909748e-03 +/- 5.38986231e-02
wq3    8.01797909e-03 +/- 7.06878275e-02

Fixed Variables
------------------------------------------------------------------------------
a       8.25653175e+00
b       5.97225210e+00
beta    1.22729000e+02
binter  4.02721681e+00
bisoH   1.00000000e+00
c       8.62938897e+00
qdamp   6.00000000e-02

Variable Correlations greater than 25% (Correlations invalid)
------------------------------------------------------------------------------
corr(scale, bisoC)   0.5771
corr(wq2, wq3)       -0.5143
