Repository: diffpy/add2019-diffpy-cmi

# DiffPy-CMI tutorial

Example Jupyter notebooks and data files for the
DiffPy-CMI tutorial at the ADD 2019 conference.

File: 09-Magnetic-PDF.ipynb
# Example mPDF refinement for MnO

```
from __future__ import print_function
%matplotlib notebook

### Import the necessary libraries
import numpy as np
import matplotlib.pyplot as plt
from diffpy.mpdf import *
from diffpy.structure import loadStructure
from diffpy.utils.parsers import loadData
```

### Load in the atomic PDF fit (the residual will serve as the mPDF data).

```
r, Gcalc, Gdiff = loadData('MnOfit_PDFgui.fgr', unpack=True, usecols=[0, 1, 3])
G = Gcalc + Gdiff

### Plot the fit
fig = plt.figure()
ax = fig.add_subplot(111)
ax.set_xlabel(r'r ($\mathdefault{\AA}$)')
ax.set_ylabel(r'G ($\mathdefault{\AA^{-2}}$)')

ax.plot(r, G, marker='o',mec='b',mfc='None',linestyle='None')
ax.plot(r, Gcalc, 'r-')
ax.plot(r, Gdiff + 1.1*G.min(),'g-');
```

### Generate the magnetic structure from the refined atomic structure

```
### Load in the refined atomic structure
struc = loadStructure('MnO_struc.stru')

### Create a magnetic species object (assuming a given propagation vector and basis vectors)
msp = MagSpecies(struc,magIdxs=[0,1,2,3],ffparamkey='Mn2',rmaxAtoms=50,
                basisvecs=np.array([1,-1,0]),kvecs=np.array([0.5,0.5,0.5]),label='Mn2+')

### Create a magnetic structure object and load in the Mn2+ magnetic species
mstr=MagStructure()
mstr.loadSpecies(msp)

### Generate the spin positions and orientations
mstr.makeAll()

### Visualize the magnetic structure
uc = struc[:4].xyz
visatoms = uc.copy()
visatoms = np.concatenate((visatoms,visatoms+np.array([0,0,1]),visatoms+np.array([0,1,0]),visatoms+np.array([0,0,1])))
visatoms = struc.lattice.cartesian(visatoms)
visspins = mstr.spinsFromAtoms(visatoms,fractional=False)
mstr.visualize(visatoms,visspins);
```

### Create the mPDF calculator object

```
mc = MPDFcalculator(mstr)

### Quick check of the calculated mPDF
mc.plot(normalized=False);
```

### Set up the fit in SrFit (just like an atomic PDF fit)

```
### Set the atomic PDF fit residual as our fit profile
from diffpy.srfit.fitbase import Profile
profile = Profile()
profile.setObservedProfile(r, Gdiff)

### set the MPDFcalculator grid to match the data
mc.rmin = r.min()
mc.rmax = r.max()
mc.rstep = r[1] - r[0]

### Make the FitContribution
from diffpy.srfit.fitbase import FitContribution
mfit = FitContribution('mfit')
mfit.setProfile(profile)

### Define the function that will calculate the mPDF
def mpdf(ordscale, parascale, damp):
    '''
    ordscale: overall scale factor for the mPDF; related to magnitude
              of the ordered magnetic moment.
    parascale: scale factor related to the magnetic form factor;
               contains no structural information.
    damp: real-space damping term; equivalent to Qdamp
    '''
    mc.ordScale, mc.paraScale, mc.dampRate = ordscale, parascale, damp
    
    ### calculate and return the unnormalized mPDF
    mcalc = mc.calc(both=True)[2]
    return mcalc

mfit.registerFunction(mpdf)
mfit.setEquation("mpdf(ordscale, parascale, damp)")

### Make the FitRecipe and add the relevant variables
from diffpy.srfit.fitbase import FitRecipe
recipe = FitRecipe()

### Give the PDFContribution to the FitRecipe
recipe.addContribution(mfit)

### Add the mPDF variables
recipe.addVar(mfit.parascale, 4)
recipe.addVar(mfit.ordscale, 0.5)
recipe.addVar(mfit.damp, 0.01);
```

### Run the refinement

```
### Run the refinement
from scipy.optimize import least_squares

# Turn off printout of iteration number.
recipe.clearFitHooks()

least_squares(recipe.residual, recipe.values)
print("Final values:", recipe.values)

### Plot the results
fit = mfit.evaluateEquation("mpdf")

ax=plt.figure().add_subplot(111)
ax.plot(r, Gdiff, 'bo', label="mPDF data", markerfacecolor='none', markeredgecolor='b')
ax.plot(r, fit, 'r-', lw=3, label="mPDF fit")
ax.set_xlabel(r"r ($\AA$)")
ax.set_ylabel(r"D ($\AA^{-2}$)")
ax.set_xlim(xmax=mc.rmax)
plt.legend(loc=1);
```

Final values: [2.89595658 1.23062248 0.00673758]

```
### Plot the total PDF (atomic + magnetic) with the total fit
offset1 = 1.2*G.min()
offset2 = offset1 - 8*(Gdiff - fit).max()

# Make the figure.
fig = plt.figure()
ax = fig.add_subplot(111)
ax.plot(r,G,marker='o',mfc='none',mec='b',linestyle='none') ### total observed PDF pattern 
ax.plot(r,Gcalc,'r-',lw=2) ### calculated atomic PDF
ax.plot(r,Gdiff+offset1,marker='o',mfc='none',mec='b',linestyle='none') ### residual from atomic PDF fit
ax.plot(r,fit+offset1,'r-',lw=2) ### calculated mPDF
ax.plot(r,np.zeros_like(r)+offset2,'k:')
ax.plot(r,Gdiff - fit + offset2,'g-') ### overall fit residual after including atomic and magnetic PDFs
ax.set_xlim(xmin=0,xmax=mc.rmax)
ax.set_xlabel('r ($\AA$)')
ax.set_ylabel('G ($\AA^{-2}$)');
```

### Determine the magnitude of the ordered moment from the fit

If we call $A$ the nuclear scale factor, $B$ the mPDF ordered scale factor, $n_s$ the fraction of atoms in the system that are magnetic, and $\langle b \rangle$ the average nuclear scattering length, then the magnitude of the refined moment $\mathrm{S_{fit}}$ is related to the nominal magnitude of the spin vectors $\mathrm{S_{nom}}$ used in the magnetic structure through the equation $\mathrm{S_{fit}} = \sqrt{\frac{\mathrm{B}\langle b \rangle ^2}{\mathrm{A} n_s}} \mathrm{S_{nom}}$. When multiplied by the g factor (e.g. 2 for pure spins without any orbital contributions to the moment), this gives the ordered moment in Bohr magnetons.

```
nucScale = 0.9518 ### refined nuclear scale factor taken from PDFgui

### Calculate the average nuclear scattering length
import periodictable as pt ### useful python package included in your installation of diffpy.mpdf
bMn = pt.Mn.neutron.b_c
bO = pt.O.neutron.b_c
bAvg = 0.5*bMn+0.5*bO

### define the ratio of magnetic atoms to total atoms in MnO
ns = 0.5

### determine the nominal spin magnitude from your structure
Snom = np.linalg.norm(mstr.spins[0])

### calculate the refined value of the ordered moment
Sfit = 2*np.sqrt(mc.ordScale*bAvg**2/(nucScale*ns))*Snom
print("Sfit =", Sfit)
```

Sfit = 4.673383200561141

#### This is in line with expectations for the S = 5/2 moment in MnO.

File: 10-NPDF-Fit-twothetazero.ipynb
# Fit n-PDF of nickel and diffractometer zero

In this example we refine constant wavelength neutron PDF data from nickel powder collected at the PEARL instrument at the TU Delft, Netherlands.  The optimum experimental PDF is obtained with a slight correction of the diffractometer zero, which accounts for a slight sample off-centering.  The zero correction affects the observed PDF which is fitted with a PDF simulation from nickel.  Here we use the DiffPy-CMI to fit both the nickel structure parameters and diffractometer zero.

## Initialization

We start with some necessary imports from diffpy packages and define a convenience function for plotting the PDF fit.  It is safe to skip to the [next section](#Configuration).

```
# plotting
%matplotlib notebook
import matplotlib
matplotlib.rc('figure', figsize=(5, 3.75))
from matplotlib.pyplot import subplots

import copy
import numpy as np

# pdfgetx3 functions to convert PDF on the fly
from diffpy.pdfgetx import PDFGetter, PDFConfig, loadData

# srfit functions to setup nickel PDF refinement
from diffpy.srfit.fitbase import FitRecipe, FitResults
from diffpy.srfit.pdf import PDFContribution
from diffpy.srfit.structure import constrainAsSpaceGroup
from diffpy.Structure import loadStructure
# scipy LM optimizer
from scipy.optimize import leastsq
```

```
def plotmyfit(recipe, baseline=-4, ax=None):
    """
    Show nice PDF refinement plot.

    Plot observed data, simulation and the difference curve offset
    to baseline.

    Return matplotlib Line objects.
    """
    from matplotlib import pyplot
    if ax is None:
        ax = pyplot.gca()
    x = recipe.cpdf.profile.x
    yobs = recipe.cpdf.profile.y
    ycalc = recipe.cpdf.evaluate()
    ydiff = yobs - ycalc
    rv = []
    rv += ax.plot(x, yobs, 'o', label='Gobs',
                    markeredgecolor='blue', markerfacecolor='none')
    rv += ax.plot(x, ycalc, color='red', label='Gcalc')
    rv += ax.plot(x, ydiff + baseline, label='Gdiff', color='green')
    rv += ax.plot(x, baseline + 0 * x, linestyle=':', color='black')
    ax.set_xlabel(u'r (Å)')
    ax.set_ylabel(u'G (Å$^{-2}$)')
    return rv
```

## Configuration

First we define some global constant to specify the PDF fit range, CIF structure model and the text file with powder diffraction data.

```
# global constants
myfitrange = (1, 20)
myrstep = 0.01
myciffile = "Ni-9008476.cif"
mypowderdata = 'ni_755tthM.dat'
```

Next we use functions from the `diffpy.pdfgetx` package to create PDF-conversion object `pg0`.  We use it for initial PDF extraction without zero correction and store the results as `r0`, `g0`.

```
cfg = PDFConfig(mode='neutron',
                composition='Ni',
                wavelength=1.0989,
                dataformat='twotheta',
                rstep=myrstep, rmin=myfitrange[0], rmax=myfitrange[1])
cfg.qmax = cfg.qmaxinst = 11.2
pg0 = PDFGetter(config=cfg)
r0, g0 = pg0(filename=mypowderdata)
```

We also define a convenience function `new_nickel_refinement` which creates srfit `FitRecipe` object for PDF refinement of nickel structure.  The resulting fit recipe will be adjusted for zero-refinement later.

```
def new_nickel_refinement():
    """Create FitRecipoe for nickel NPDF refinement.
    """
    # setup fit contribution for nickel NPDF
    cpdf = PDFContribution('cpdf')
    # specify we model neutron PDF at qmax from the configuration file.
    # also set the initial observed data to the initial PDF.
    cpdf.setScatteringType('N')
    cpdf.setQmax(cfg.qmax)
    cpdf.profile.setObservedProfile(r0.copy(), g0.copy())
    # specify independent nickel structure model and apply symmetry constraints.
    cpdf.addStructure('ni', loadStructure(myciffile))
    sgpar = constrainAsSpaceGroup(cpdf.ni.phase, 'F m -3 m')
    # create FitRecipe to manage the refinement
    nfit = FitRecipe()
    nfit.addContribution(cpdf)
    nfit.addVar(cpdf.scale)
    nfit.addVar(cpdf.qdamp, value=0.03)
    nfit.addVar(cpdf.qbroad, value=0.0, fixed=True)
    nfit.addVar(sgpar.latpars.a)
    nfit.addVar(sgpar.adppars.Uiso_0, name='uiso', value=0.004)
    nfit.addVar(cpdf.ni.delta2, value=3.0)
    # silence diagnostic output.
    nfit.clearFitHooks()
    # override internal calculator step
    return nfit
```

## Fit nickel to initial PDF (no zero correction)

```
nifit0 = new_nickel_refinement()
leastsq(nifit0.residual, nifit0.values)
nires0 = FitResults(nifit0)

fig0, ax0 = subplots();
plotmyfit(nifit0, ax=ax0)
print(nires0)
```

Some quantities invalid due to missing profile uncertainty
Overall (Chi2 and Reduced Chi2 invalid)
------------------------------------------------------------------------------
Residual       94.43444524
Contributions  94.43444524
Restraints     0.00000000
Chi2           94.43444524
Reduced Chi2   0.04980720
Rw             0.18300906

Variables (Uncertainties invalid)
------------------------------------------------------------------------------
a       3.52883975e+00 +/- 8.92290203e-04
delta2  1.51797577e+00 +/- 2.01821920e+00
qdamp   4.13514349e-02 +/- 6.33516914e-03
scale   2.37591235e-01 +/- 1.13859715e-02
uiso    3.98272111e-03 +/- 5.51846562e-04

Fixed Variables
------------------------------------------------------------------------------
qbroad  0.00000000e+00

Variable Correlations greater than 25% (Correlations invalid)
------------------------------------------------------------------------------
corr(scale, qdamp)    0.6480
corr(scale, uiso)     0.5536
corr(qdamp, delta2)   -0.5024
corr(scale, delta2)   -0.4358

**Outcome**

The PDF fit of non-corrected data shows fair agreement, but notable differences over 10 Å and an elevated Rw = 0.18.

## Fit nickel PDF and diffractometer zero

We first define a new PDF-conversion object `pg1` to make it separate from initial conversion.  Next we define a helper function `gfixzero` to compute PDF when the actual zero angle is at `zero` in diffractometer units.

```
pg1 = pg0.copy()
def gfixzero(zero):
    r, g = pg1(twothetazero=zero)
    return g

# add sanity check
assert np.array_equal(g0, gfixzero(0))
```

Next we create a separate fit recipe for a new refinement.  We change it to tie the observed PDF to the `gfixzero` result at a refinable `zero` argument.

```
nifit1 = new_nickel_refinement()
nifit1.newVar('zero', value=0)
nifit1.registerFunction(gfixzero, name='gfixzero')
nifit1.constrain(nifit1.cpdf.y, 'gfixzero')
```

Now we run least squares fit with the new recipe and refine also the `zero` offset in addition to structure variables.

```
leastsq(nifit1.residual, nifit1.values)
nires1 = FitResults(nifit1)

fig1, ax1 = subplots();
plotmyfit(nifit1, ax=ax1)
print(nires1)
```

Some quantities invalid due to missing profile uncertainty
Overall (Chi2 and Reduced Chi2 invalid)
------------------------------------------------------------------------------
Residual       6.98487268
Contributions  6.98487268
Restraints     0.00000000
Chi2           6.98487268
Reduced Chi2   0.00368595
Rw             0.04956228

Variables (Uncertainties invalid)
------------------------------------------------------------------------------
a       3.51861185e+00 +/- 1.42519701e-03
delta2  1.42074502e+00 +/- 1.86036673e+00
qdamp   3.58694224e-02 +/- 6.80088009e-03
scale   2.40363334e-01 +/- 1.12413108e-02
uiso    4.31031445e-03 +/- 5.40426791e-04
zero    -3.73763834e-01 +/- 3.52450368e-02

Fixed Variables
------------------------------------------------------------------------------
qbroad  0.00000000e+00

Variable Correlations greater than 25% (Correlations invalid)
------------------------------------------------------------------------------
corr(a, zero)         0.7889
corr(scale, qdamp)    0.6494
corr(scale, uiso)     0.5607
corr(qdamp, delta2)   -0.4883
corr(scale, delta2)   -0.4285

**Outcome**

With a refined diffractometer zero the PDF fit shows excellent agreement with a very low Rw = 0.05.  The zero offset refined to -0.37 degrees.

```
# export the results
def myexport():
    "Convenience function to save nickel fit results."
    nifit0.cpdf.profile.savetxt('nifit0.dat', fmt='%g')
    nires0.saveResults('nifit0.res')
    nifit1.cpdf.profile.savetxt('nifit1.dat', fmt='%g')
    nires1.saveResults('nifit1.res')
    return

## uncomment the line below to export fit results
#myexport()
```

File: 99-problems.ipynb
# Exercise

## super cell expansion

- load Au.cif cif file and convert it to a 2x2x2 supercell

```
# hints:
# see diffpy.structure.loadStructure function and
# diffpy.structure.expansion module.
```

## particle generation from crystal structure

- create a spherical cutout (radius = 8A) from Au.cif crystal structure

```
# hints: see diffpy.structure.expansion module
```

## make cylindrical layer

- load Au.cif cif file and expand it to a cylindrical layer with R=30A, d=4A.

```

```

## extract molecule from a CIF file

- extract single quinacridone molecule from the quinacridone-beta.cif structure

```

```

File: 99-solutions.ipynb
# Exercise

## super cell expansion

- load Au.cif cif file and convert it to a 2x2x2 supercell

```
# hints:
# see diffpy.structure.loadStructure function and
# diffpy.structure.expansion module.
```

## particle generation from crystal structure

- create a spherical cutout (radius = 8A) from Au.cif crystal structure

```
# hints: see diffpy.structure.expansion module
from diffpy.structure import loadStructure
from diffpy.structure.expansion.makeellipsoid import makeSphere

aubulk = loadStructure('Au.cif')
goldsphere = makeSphere(aubulk, 8)
goldsphere.write('goldsphere.xyz', 'xyz')
print(len(goldsphere))
```

## make cylindrical layer

- load Au.cif cif file and expand it to a cylindrical layer with R=30A, thickness=5A.
- no direct function to do this - we need to create a big enough block and remove atoms outside of the desired cylinder volume

```
# three step process
# (1) create a supercell block of sufficient size
# (2) find atom nearest to the center of mass
# (3) remove any atoms outside of the desired cylinder
import numpy as np
a = aubulk.lattice.a
radius = 30
thickness = 4
MXY = 2 * int(np.ceil(radius / a))
MZ = int(np.ceil(thickness / a + 1))
print("block multipliers along xy and z", MXY, MZ)

block = supercell(aubulk, [MXY, MXY, MZ])
center_cartn = block.xyz_cartn.mean(axis=0)
print("center:", center_cartn)
vfromcenter = block.xyz_cartn - center_cartn
zoffset = vfromcenter[:, 2]
roffset = np.power(vfromcenter[:,:2], 2).sum(axis=1)**0.5
isoutside = (np.abs(zoffset) > thickness / 2)
isoutside = np.logical_or(isoutside, (roffset > radius))
print("full block atom count:", len(block))
cylinder = block - block[isoutside]
print("cylinder atom count:", len(cylinder))
cylinder.write('cylinder.xyz', 'xyz')
```

## extract molecule from a CIF file

- extract single quinacridone molecule from the quinacridone-beta.cif structure

```
%matplotlib notebook
import matplotlib
matplotlib.rc('figure', figsize=(5, 3.75))
from matplotlib.pyplot import subplots
from diffpy.srreal.overlapcalculator import OverlapCalculator
from diffpy.srreal.pdfcalculator import PDFCalculator
from diffpy.srreal.structureadapter import nosymmetry
from diffpy.structure import loadStructure
from diffpy.structure.expansion import supercell

pc = PDFCalculator()
pc.baseline = 'zero'
qb = loadStructure('quinacridone-beta.cif')
qb222 = supercell(qb, [2,2,2])

qb.Uisoequiv = 0.003
oc = OverlapCalculator()
oc.atomradiitable.setDefault(0.75)
oc(nosymmetry(qb222))
print([len(n) for n in oc.neighborhoods])
```

```

```
